Repository: peianchen/semiconductor-engineering-textbook

# Silicon to Systems

### 半導體、電子與電機工程教材

**Semiconductor, Electronics & Electrical Engineering — a Traditional Chinese study guide**

46 chapters and 3 appendices connecting engineering fundamentals, semiconductor devices and fabrication, circuits, systems, MEMS, and biosensing. Includes worked examples, practice solutions, academic references, and an offline HTML edition. The textbook is written in Traditional Chinese.

繁體中文跨學科教材：46章正文與3個附錄。每章包含先備知識、模型與假設、自設例題、練習及解答，參考資料列在相應位置。面向大學基礎課程銜接與自學，不宣稱取代完整系所課程。

## 開始閱讀

- **瀏覽完整目錄：**[46 章正文與 3 個附錄](content/README.md)，按數理、元件、製程、品質、電路、專題與感測分組。
- **直接在 GitHub 閱讀：**[從工程學習地圖開始](content/01-engineering-map.md)，或查看[完整教材文字版](dist/book.md)。
- **下載離線 HTML：**[下載 ZIP](dist/engineering-textbook-html.zip?raw=true)，解壓縮後開啟 `index.html`，不需安裝開發工具；包含搜尋、深淺色與分章閱讀。
- **先了解品質與限制：**[檢查紀錄](research/quality-report.md)與[機器驗證結果](research/verification.json)。程式檢查不代表外部專家審查或實體實驗驗證。

## 逐單元圖解擴編

目前完成前兩個單元的深入圖解擴編，HTML圖片可開啟原尺寸，亦包含在離線包中。

- [第01單元：從需求到晶片](content/01-engineering-map.md)：7張原創SVG、3組完整算例、8題附解答練習。依「需求→物件與訊號→製造→算例→學科」保留式重編，見[重編紀錄](research/unit-01-restructure-map.md)。
- [第02單元：工程數學與量綱](content/02-engineering-mathematics.md)：6張原創SVG、A–F六組具名算例、12題附解答練習。從感測器讀值串起單位、微積分、RC、矩陣、取樣與不確定度；原例題、練習及知識點保留，見[擴編紀錄](research/unit-02-editorial.md)與[保留稽核](research/unit-02-expansion-audit.json)。

第三章以後尚未完成同等擴編，會逐單元校訂，不把全書現況誤稱為每章皆已圖解完成。

圖像採統一的扁平工程示意風格：藍色結構、橘色重點、簡潔編號與標註。後續單元沿用[圖像設計規範](research/figure-style-guide.md)，構圖與細節依內容重新設計，不複製既有圖稿。

## 建置與檢查

```sh
npm ci
npm run build
npm run check
```

新正文為 `content/01-*.md` 至 `content/46-*.md`；附錄為90–92。`scripts/build-book.mjs` 只選取這些平面檔案，使用本機 KaTeX 將公式預先排版，沒有外部CDN或分析追蹤。`scripts/check-book.mjs` 驗證章節結構、內部檔案與錨點、公式錯誤、JavaScript語法及教學模型數值，結果寫入 `research/verification.json`。這些檢查不等於同儕審查或真實瀏覽器視覺驗收。

## 產出

- `dist/index.html`：學習地圖與分章入口。
- `dist/all.html`：完整閱讀與列印版。
- `dist/book.md`：合併後的文字與公式原始檔。
- `dist/engineering-textbook-html.zip`：可解壓後直接開啟的離線包。
- `dist/book-manifest.json`：實際章數、字數及公式數。

離線閱讀時請保留 `assets/` 與 `chapters/` 的相對位置，不要只移動一個HTML檔。引用的外部資料仍需連線開啟。瀏覽器列印可另存PDF；本次沒有預先產生或檢查PDF分頁。

# Silicon to Systems — 章節目錄

半導體、電子與電機工程教材：從數理與元件出發，走向製程、電路、系統及跨域感測。

[專案首頁](../README.md) · [完整文字版](../dist/book.md) · [下載離線 HTML](../dist/engineering-textbook-html.zip?raw=true)

本目錄收錄 46 章正文與 3 個附錄。各章包含先備知識、模型與假設、例題、練習解答及參考資料。可依序閱讀，也可先看第 01 章的學習地圖與第 39 章的學習計畫。

## 數理與電路基礎

- [第 01 章　從需求到晶片：建立工程學科地圖](01-engineering-map.md)
- [第 02 章　工程數學與量綱](02-engineering-mathematics.md)
- [第 03 章　複數、相量與頻域](03-complex-phasors.md)
- [第 04 章　電路分析與網路定理](04-circuit-analysis.md)
- [第 05 章　暫態與濾波器](05-transients-filters.md)
- [第 06 章　訊號、系統與取樣](06-signals-sampling.md)
- [第 07 章　電磁場、互連與傳輸線](07-fields-transmission-lines.md)

## 材料與半導體元件

- [第 08 章　晶體、能帶與載子統計](08-solid-state-bands.md)
- [第 09 章　摻雜、漂移、擴散與復合](09-carriers-transport.md)
- [第 10 章　PN 接面與二極體](10-pn-junctions.md)
- [第 11 章　雙極性接面電晶體](11-bipolar-transistors.md)
- [第 12 章　MOS 電容與 MOSFET](12-mos-capacitor-mosfet.md)
- [第 13 章　短通道、FinFET／GAA 與功率元件](13-advanced-power-devices.md)

## 製程與積體化

- [第 14 章　晶體成長與基板工程](14-crystal-substrates.md)
- [第 15 章　微影與圖形轉移](15-lithography-patterning.md)
- [第 16 章　薄膜、氧化與表面反應](16-films-surfaces.md)
- [第 17 章　蝕刻、電漿與選擇比](17-etch-plasma.md)
- [第 18 章　摻雜、離子佈植與熱預算](18-doping-thermal-budget.md)
- [第 19 章　清洗、表面與化學機械平坦化](19-cleaning-cmp.md)
- [第 20 章　CMOS 整合、接觸與多層互連](20-interconnect-cmos.md)
- [第 21 章　SRAM、DRAM、NAND 與新型記憶體](21-memory-technologies.md)

## 品質與製造工程

- [第 22 章　量測、檢測與實驗設計](22-metrology-doe.md)
- [第 23 章　機率統計、良率與資料判讀](23-statistics-yield.md)
- [第 24 章　製程控制、MES 與智慧製造](24-control-mes.md)
- [第 25 章　可靠度、失效物理與工程變更](25-reliability-change.md)

## 電路與電子系統

- [第 26 章　類比電路、工作點與小訊號](26-analog-small-signal.md)
- [第 27 章　運算放大器、回授與穩定度](27-opamps-feedback.md)
- [第 28 章　CMOS 邏輯、延遲與功耗](28-digital-cmos.md)
- [第 29 章　HDL、同步時序與跨時脈](29-hdl-timing-cdc.md)
- [第 30 章　ADC、DAC、取樣與雜訊預算](30-data-converters.md)
- [第 31 章　電源、功率轉換與熱設計](31-power-electronics.md)
- [第 32 章　微控制器、韌體與資料完整性](32-microcontrollers-firmware.md)
- [第 33 章　測試、DFT 與可觀測性](33-test-dft.md)
- [第 34 章　封裝、Chiplet、散熱與訊號完整性](34-packaging-chiplets.md)
- [第 35 章　射頻、光電與感測器概論](35-rf-opto-sensors.md)

## 實驗與整合專題

- [第 36 章　工程實驗與量測方法](36-measurement-lab.md)
- [第 37 章　專題一：從感測器到可追溯數位資料](37-project-sensor-data.md)
- [第 38 章　專題二：良率異常診斷](38-project-yield-diagnosis.md)
- [第 39 章　科系課程地圖與兩學期學習計畫](39-curriculum-study-plan.md)
- [第 40 章　整合設計審查：效能、能耗、良率與成本](40-design-tradeoffs.md)

## 微奈米與生醫感測

- [第41章 微機電：從結構力學到可讀出的訊號](41-mems-mechanics.md)
- [第42章 微流體與傳輸：流得過去，不代表混得均勻](42-microfluidics.md)
- [第43章 表面辨識與反應動力學：有結合，不等於量得到](43-surface-recognition.md)
- [第44章 BioFET 與電解液界面：從表面電位到汲極電流](44-biofet-interfaces.md)
- [第45章 電化學、光學與奈米孔：不同讀出量，如何公平比較？](45-sensing-modalities.md)
- [第46章 感測器驗證：從漂亮曲線走向可信的量測](46-sensor-validation.md)

## 查詢與延伸閱讀

- [附錄A　符號、單位與量級檢查](90-symbols.md)
- [附錄B　跨學科術語速查](91-glossary.md)
- [附錄C　學術資料、延伸閱讀與編寫說明](92-bibliography.md)

## 閱讀與使用提醒

這是一份跨學科入門與銜接教材，不取代正式課程、實驗訓練或專業審查。外部資料的引用不表示來源作者背書；各章的模型條件與限制應連同公式閱讀。檢查範圍與尚未完成的驗證見[教材檢查紀錄](../research/quality-report.md)。

File: content/15-lithography-patterning.md
# 第 15 章　微影與圖形轉移

## 學習目標與先備知識

本章把微影視為從設計到實體邊界的誤差傳遞鏈，使用解析度與焦深解釋取捨，區分尺寸、套刻和邊緣位置誤差，並判斷應修正曝光、光阻或蝕刻。先備知識為波動光學、統計、薄膜與幾何。

設計多邊形不會原封不動出現在晶圓上。光罩、繞射、光阻反應和後續蝕刻都改變邊界。工程目標是讓接點重疊、相鄰線隔離，且在全片與長期生產中持續成立。

## 1. 解析度與焦深的牽制

週期圖形可分解成空間頻率。有限收光角度使部分高頻資訊消失，邊界變平滑。常用尺度模型為

$$
CD\approx k_1\frac{\lambda}{NA},\qquad DOF\approx k_2\frac{\lambda}{NA^2},\qquad NA=n\sin\theta.
$$

係數包含圖形、照明、光阻與品質判定；焦深還須確認完整範圍或半範圍慣例。這不是適用所有圖形的萬用公式。解析度與焦深的教學推導可見 [Harvard CNS：Photolithography](https://cns1.rc.fas.harvard.edu/facilities/docs/2014%20Nanofabrication%20Summer%20School%20-%20Photolithography.pdf)。[ASML：Rayleigh criterion](https://www.asml.com/en/technology/lithography-principles/rayleigh-criterion)

提高 NA 有助縮小特徵，卻更快縮小焦深。背面微粒、起伏和應力形變會變成成像問題。縮短波長也需要相容的光學、光罩、環境與光阻。EUV採反射光學，DUV曝光系統使用透射光學元件；各圖層依成本、尺寸與需求選設備。[ASML：Lenses and mirrors](https://www.asml.com/en/technology/lithography-principles/lenses-and-mirrors)

## 2. 光阻把光強分布轉成邊界

光強是連續分布，顯影卻希望得到留下或移除的圖形。吸收光子後的反應，以及化學放大型光阻的後續反應和擴散，共同決定結果；劑量、厚度、烘烤及基底反射都重要。

劑量增加不保證線寬朝固定方向改變，方向取決於正負光阻、圖形極性，以及量測線或孔。需建立局部劑量—尺寸響應後才補償；跨過非線性區，原斜率可能失效。相同名義劑量搭配不同材料也不必然等效。

小體積內光子與分子數有限，存在統計波動。降低劑量有利產能，卻可能增加缺孔、橋接和粗糙；反應擴散可平滑擾動，也可能損失解析度。選材須共同看解析度、粗糙度、靈敏度和耐蝕刻性。

## 3. 製程視窗比單一最佳點重要

以焦距與劑量建立實驗矩陣，檢查尺寸、輪廓和缺陷，全部合格的區域才是視窗。平均尺寸即使命中目標，位於視窗邊緣也可能因小漂移失效。

光學鄰近修正預先調整光罩，補償密集、孤立和線端等幾何環境差異。多重圖形化分解一次曝光的負擔，但新增對準、間隔物與蝕刻也帶來誤差。薄光阻未必能承受深蝕刻，硬遮罩則可分開承擔成像與保護功能。若顯影後合格、蝕刻後偏移，直接調曝光可能只是讓上下游誤差互相抵消。

電子束直寫適合某些局部高解析原型，但有寫入時間、充電和鄰近效應；奈米壓印需管理模板缺陷、脫模及殘留層。方法不能只按最小線寬排名。

## 4. 套刻與邊緣位置誤差

套刻描述圖層相對位置，單層尺寸則屬CD問題。若一維邊緣位置 $E=O+CD/2$：

$$
\sigma_E^2=\sigma_O^2+\frac{\sigma_{CD}^2}{4}+\operatorname{Cov}(O,CD).
$$

不相關（協方差為零）時可略去此項；獨立是充分條件。最壞情況界限與標準差不能混用均方根合成。實際接點還有兩側邊界和局部粗糙，平均套刻值不代表每個接點都有裕量。

圖形轉為金屬時，蝕刻路線需保留遮罩；剝離路線需避免金屬連續覆蓋形成橋接。應從完成後的截面倒推光阻輪廓，不是所有清楚可見的圖形都適合後加工。

## 逐步例題：提高數值孔徑的代價

教學設定 $\lambda=193\ \mathrm{nm}$、$k_1=0.30$、$k_2=0.50$，比較NA為1.00及1.35。

1. NA=1.00時，CD=57.9 nm、DOF=96.5 nm。
2. NA=1.35時，CD=42.9 nm、DOF=52.9 nm。
3. 尺寸尺度縮小約25.9%，焦深減少約45.1%，需同步改善平坦度與對焦。
4. 若 $\sigma_O=2.0$ nm、$\sigma_{CD}=3.0$ nm且獨立，$\sigma_E=\sqrt{4+2.25}=2.5$ nm。標準差不是最大誤差。

這些係數只是教學設定，真實改變NA後未必保持固定，不能當成設備能力承諾。

## 習題與參考解答

**習題1。** NA提高10%，其餘固定，CD與DOF變多少？

**解答。** CD比為 $1/1.1=0.909$，DOF比為 $1/1.1^2=0.826$，分別縮小約9.1%與17.4%。

**習題2。** 顯影後50 nm、蝕刻後46 nm，目標是蝕刻後50 nm，能否直接把顯影目標改成54 nm？

**解答。** 若所有相關幾何與時間內偏差穩定為−4 nm，補償可是一種方案；但一組資料不足。需比較密集、孤立、線端、孔、位置和腔體。若原因為設備漂移，應先恢復穩定，再評估偏置。

## 常見誤解與模型範圍

局部缺孔而平均CD正常時，應查焦距、污染、位置與隨機缺陷，不能直接調整全片劑量。重工也可能消耗材料或改變表面，須依驗證流程。波長不等於最小線寬，節點名稱不等於閘長；尺度式不包含完整向量光學、光罩三維與隨機光阻反應，須以製程視窗及電性驗證。

File: content/17-etch-plasma.md
# 第 17 章　蝕刻、電漿與選擇比

## 學習目標與先備知識

本章區分選擇性與方向性，使用速率及厚度預算判斷遮罩和停止層是否足夠，解釋高深寬比形貌差異。先備知識是電場、反應、通量、薄膜與幾何。本章不提供反應氣體配比或設備操作設定。

蝕刻是受幾何限制的材料移除。既要移除目標，也要保留介面、遮罩和鄰近結構，這些目標未必能同時最大化。只報每分鐘多少奈米，無法判斷流程是否可用。

## 1. 選擇性與方向性回答不同問題

目標材料A與保護材料B的選擇比為

$$
S_{A/B}=R_A/R_B.
$$

名稱須寫兩種材料，對光阻高不代表對下層也高。選擇比會隨表面、溫度及反應條件變化，不是永久材料常數。

方向性可用教學指標 $\mathcal A=1-R_{lat}/R_{vert}$ 描述，接近1表示側向速率遠低於垂直速率。但此指標不描述微溝、彎曲或晶向效應，不能代替截面。

濕蝕刻不一定等向：某些矽濕蝕刻因晶面反應速率不同形成斜面。乾蝕刻也不必垂直，遠端電漿或中性物種主導的移除可有強側向作用。應依反應和輸送機制判斷形狀。

## 2. 電漿提供反應物與方向性粒子

電漿含電子、離子、中性分子與自由基。電子吸收能量促進解離與游離，表面附近鞘層則影響離子入射的能量和方向。自由基可透過反應移除材料，離子轟擊可促進反應、移除鈍化層或直接濺射。

反應性離子蝕刻可讓側壁受鈍化保護，而近垂直離子協助底部移除。提高離子能量可能改善底部反應，也可能損傷晶格、侵蝕遮罩或降低選擇比。須區分電漿生成與基板偏壓的功能，功率更高不是普遍改善方向。[MIT 6.152J：Dry Etching](https://ocw.mit.edu/courses/6-152j-micro-nano-processing-technology-fall-2005/59b9f31d836355a3380aa156925508bc_lecture17.pdf)

腔壁與累積沉積物會改變自由基損失或反應，所以保養後須依驗證程序確認狀態，不能只看配方數字相同。設備感測器只觀察部分系統，仍需連到晶圓結果。

## 3. 深孔內的輸送改變局部結果

深寬比是深度除以開口寬度。深孔內反應物須抵底、副產物須排出，離子受散射與充電影響。開口縮小或孔深增加時，底部通量可下降，形成深寬比相依蝕刻；密集與孤立圖形的局部供料消耗也不同。

局部充電可改變離子軌跡，遮罩消耗也使入口尺寸隨時間變化。最終輪廓是整段歷程的結果，只量終點深度不能知道中途是否造成介面損傷。

原子層蝕刻分離表面改質與移除，用接近自限的反應控制去除量，但仍須考慮每循環速率、飽和、均勻性與產能。三維輪廓及選擇比的研究背景可見 [JVST B 42, 041501（2024）：Future of plasma etching for microelectronics](https://cpseg.eecs.umich.edu/pub/articles/JVSTB_42_041501_2024.pdf)。

## 4. 終點判定需要材料預算

光學放射或干涉可提供材料轉換線索，但被觀察區不一定代表最慢位置。厚度與速率不均勻時，最快清除區已暴露下層，最慢區仍需加工。

過蝕刻需同時涵蓋最慢清除時間及下層容許損失。遮罩從開始就被消耗，停止層只在目標清除後開始暴露，時間起點不同。電性損傷也可能在停止層穿透前發生，所以厚度合格不等於漏電或可靠度合格。

## 逐步例題：遮罩與停止層預算

教學設定目標膜240 nm、速率80 nm/min，對遮罩選擇比4、對停止層20，忽略不均勻，過蝕刻為清除時間20%。

1. 清除時間240/80=3.0 min，過蝕刻0.60 min，總時間3.60 min。
2. 遮罩速率20 nm/min，消耗72 nm；若要殘留20 nm，初始至少92 nm，尚未加其他裕量。
3. 停止層速率4 nm/min，只暴露0.60 min，損失2.4 nm。
4. 某區若提早0.30 min清除，暴露0.90 min，損失增至3.6 nm。平均厚度不代表最危險位置。

## 習題與參考解答

**習題1。** 總加工相當於移除720 nm目標材料，遮罩初始100 nm、須殘留20 nm，最低選擇比多少？

**解答。** 可消耗80 nm，故 $S\ge720/80=9$。只保證固定速率模型的厚度條件，仍須不均勻、形貌與損傷驗證。

**習題2。** 深孔比淺孔底部慢，同材料、同腔體，是否反應常數一定不同？

**解答。** 不一定。供料、排氣、散射、充電和鈍化都可造成有效速率不同。應以深寬比及密度對照，加上輪廓和時間演變，分辨輸送與反應。

## 常見誤解與模型範圍

環狀電阻異常不會唯一指出原因，應疊合厚度、深度、缺陷、電性及腔體資料。高選擇比不等於停止層完全不耗損，終點訊號也不保證每孔已清。平面控片速率可能無法代表產品，固定速率預算只適合初步定位，不替代三維圖形、跨位置及電性驗證。
